Repository: quantum-tinkerer/semicon

# semicon - k·p simulations made easy

Note: this is work in progress, comments and ideas are more than welcomed!

The goal of this package is to provide useful tools for doing k·p simulations.
This tools consist of model definitions, material parameters, and helper
functions to generate Kwant template systems.

This package is suppose to remove an overhead and a boiler plate that appears
when doing the k·p simulations. It is suppose to make things easier, therefore
userfriendly interface is a priority.

# Models

Models are based on the k·p Kane Hamiltonian, symmetrized following Burt-Foreman
approach. User should be able to choose which components he wants to include
(Zeeman term, strain, Dresselhaus SOI, etc.) and which bands (standard 8x8 and 14x14 versions).

# Parameters

Parameter bank should contain all standard semiconductor materials, together
with references. Function to renormalize parameters, depending on bands included
in the model, should be also included.

# Helper functions

Helper functions should generate Kwant template system or provide all necessary
information to do so. Building the system and making the simulation itself
should be done by user as it should be a standard Kwant operation.

It is possible that some functions to aid further simulation will be included,
if they will not suit into ``kwant.continuum`` module.

# Parameter sources

Band structure parameters are given in eV and nm.

## bank_lawaetz.csv
    P. Lawaetz
    Phys. Rev. B 4, 3460 - Published 15 November 1971
    http://dx.doi.org/10.1103/PhysRevB.4.3460

## bank_winkler.csv
    R. Winkler
    Spin-Orbit Coupling Effects in Two-Dimensional Electron and Hole Systems
    Springer Tracts in Modern Physics Volume 191 2003
    http://dx.doi.org/10.1007/b13586

File: semicon/databank/bank_winkler.csv
,E_0,Delta_0,P,m_c,g_c,gamma_1,gamma_2,gamma_3,kappa,q
InAs,0.418,0.38,0.9197,0.0229,-14.9,20.4,8.3,9.1,7.6,0.39
AlSb,2.384,0.673,0.8463,0.12,0.843,4.15,1.01,1.71,0.31,0.07
InSb,0.237,0.81,0.9641,0.0139,-51.56,37.1,16.5,17.7,15.6,0.39
